Repository: xe7dx54321-stack/thcapital-content-department

# 同行资本内容部门

这是同行资本内容部门的内容生产与素材管理工程仓库。仓库保留可复用的业务规范、生产脚本、控制台入口、核心内容资产和活跃生产系统数据；不把本机缓存、运行日志、备份归档和大规模抓取原始素材纳入版本控制。

## 目录结构

- `内容工厂控制台/`：本地内容工厂展示台启动、停止、状态检查入口。
- `内容生产系统/`：较早一版内容生产系统，包含规划、选题、草稿、发布队列、脚本和模板。
- `同行资本市场内容系统/`：从 `/Users/apple/Documents/同行资本市场内容系统` 纳入的活跃市场内容系统。
- `内容素材库/`：精选素材、入池内容、分析归档和少量人工 URL 抓取结果。

## 不入库内容

- macOS/编辑器缓存：`.DS_Store`、IDE 状态、临时文件。
- 运行态文件：日志、PID、控制台 runtime 状态、本地数据库。
- 构建/缓存产物：`__pycache__`、`.pyc`、`node_modules`、前端构建目录。
- 备份归档：`_archive/`、`内容素材库/备份/`、排练备份、压缩包。
- 大规模原始抓取素材：微信抓取、URL 抓取批量原始目录、自动化抓取缓存。
- 旧版 `内容生产系统` 的批量历史产物：雷达原始包、深度抓取正文、旧草稿包、旧发布队列、旧性能数据、旧日志目录。

File: 内容素材库/分析归档/2026-02-18_素材归档/20260218_哈尔滨工业大学常州大学EnSM氢键调控的溶剂网络用于快充高压锂金属电池！.md


【做计算 找华算】

深共熔电解质（DEEs）凭借其固有的不易燃性和热稳定性赋予锂金属电池（LMBs）更高的安全性；然而，它们通常粘度高且界面稳定性差。

在此， 哈尔滨工业大学（深圳）袁群惠、张嘉恒，常州大学Wu Wanbao等人 通过丁二腈（SN）、二甲基砜（MSM）和二氟草酸硼酸锂（LiDFOB）的协同配位构建了一种新型DEE。MSM的S=O基团与SN的α-氢之间形成的广泛氢键网络同时改善了锂金属兼容性和盐解离，从而实现了低粘度（18.73 mPa s）和高离子电导率（3.14 mS cm⁻¹），可与商用碳酸酯电解质相媲美。

至关重要的是，由盐浓度诱导的阴离子主导的溶剂化结构促进了富B/F/S固体电解质界面相（SEI）的形成，该SEI具有富含有机物的外层和无机物致密的内层。这种梯度SEI缓解了机械应力，均匀化了Li⁺通量，并抑制了枝晶生长。

因此，LiCoO₂||Li电池在5C（3.0–4.5 V）下循环1000次后容量保持率为87.4%，而LiCoO₂||石墨软包电池循环2500次后容量保持率为90.3%，验证了其实际可行性。该电解质固有的安全性及其与高压正极的兼容性为下一代高能量密度LMBs展示了巨大的应用潜力。

图1. 电池性能

在此，该工作展示了一种氢键介导的分子工程策略，用于设计一种具有增强界面稳定性的低粘度DEE。具体而言，MSM的S=O基团与SN的α-氢之间的氢键有效抑制了锂负极表面的副反应。对LiDFOB浓度（1.2 mol kg⁻¹）的精确控制诱导了富含阴离子的溶剂化结构，从而驱动形成了富B/F/S的梯度SEI，实现了无枝晶的锂沉积和快速的Li⁺传输。

基于此设计，高压LCO基LMB在5C快充条件下循环1000次后容量保持率为87.4%。更重要的是，使用该电解质的实用LCO||石墨软包电池在1C下稳定运行了2500次循环。此外，该电解质具有不易燃的优点，因此在典型工作条件下本质安全。这项工作展示了溶剂插入与界面调控的双重策略，为高活性溶剂在锂金属电池中的应用提供了启示。

图2. 电极界面结构及成分分析

Hydrogen-Bond Regulated Solvent Networks for Fast-Charging High-Voltage Lithium Metal Batteries,  *Energy Storage Materials*  2025 DOI: 10.1016/j.ensm.2025.104827

袁群惠 哈尔滨工业大学深圳研究生院，教授、博士生导师 主要从事燃料电池、二次电池功能材料与器件相关研究工作，迄今发表SCI论文八十余篇。

张嘉恒 哈尔滨工业大学(深圳)材料科学与工程学院教授、博士生导师、近年来共发表SCI论文200余篇，包括Chem，Adv. Mat., Adv. Funct. Mat.，J. Am. Chem. Soc. , Angew. Chem. Int. Ed. Chem. Rev. 及Nature. Commun.等高质量期刊论文100余篇，论文引用次数5800余次，h指数为47，多篇论文章入选ESI高引论文。

👉 点击阅读原文，立即下单！
